Repository: WilmerGaspar/spectral-identifier-v1

# 🔬 Spectral Identifier

**Identify minerals from real Raman and X-ray measurements, using Ramanujan theta functions, with a fit that tells you when not to trust it.**

OSI Hackathon 2026 · Team: Wilmer Gaspar Espinoza (Honduras), Adewunmi Olaniyi (Nigeria), Eugenio Bustamante (Ireland)

## What it does

1. **Raman identification:** cosine similarity against real RRUFF spectra (the query sample is never in the library) gives the mineral family.
2. **X-ray cell fit with Ramanujan theta functions:** every allowed diffraction line comes from a theta series: φ(q)³ for cubic crystals (h² + k² + l²), φ(q)² · φ(q) for tetragonal, Borwein's cubic theta a(q) · φ(q) for hexagonal/trigonal. The cell (a, c) and a zero shift are fitted to the measured peaks (`src/theta_xrd/`).
3. **Reliability flags:** noise level, share of the 10 tallest peaks explained, a chance-corrected match score and the uncertainty of a and c (`src/theta_xrd/quality.py`).
4. **AI literature layer:** Valency MCP Bond, searched by meaning and by exact words; a paper is cited only if it names the mineral (`src/ai/literature.py`).
5. **Demo app (marimo):** all of the above, live (`app/`).

## Results on real RRUFF data

Success criteria fixed before running: median cell error < 0.01 Å and ≥ 70 % of measured peaks explained.

| Test | Result | Script |
| --- | --- | --- |
| Raman identification, 120 spectra, 40 minerals | Top-1 93.3 %, top-5 100 % | `benchmarks/benchmark_real.py` |
| Raman 70/30 mixtures built from real spectra, 100 cases | Both mineral groups in top-2: 86 %; unknown phase ROC AUC 0.72 | `benchmarks/benchmark_real.py` |
| XRD cubic, 42 patterns, 15 minerals | Median error 0.0031 Å; 40/42 within 0.01 Å; 78 % of peaks explained | `benchmarks/validate_xrd_real.py` |
| XRD tetragonal + hexagonal, 68 patterns, 21 minerals | Median error a 0.0027 Å, c 0.0031 Å; both within 0.01 Å in 76 %; 87 % of peaks explained | `benchmarks/validate_xrd_real_uniaxial.py` |
| Reliability flags | 1 of 68 non-cubic fits flagged unreliable (hematite R060190, the one large failure), no false alarms; cubic: 1 of 2 large errors caught, 2 false alarms | same scripts |
| Theta series vs brute-force (h, k, l) counting | Identical for P, I, F cubic, N ≤ 200 | `benchmarks/validate_theta_xrd.py` |

A review by Pushpender Kumar led us to a bug (peaks matched to lines before the zero shift was applied). Fixing it turned vesuvianite from 4/4 failures into 4/4 fits within 0.007 Å. The pre-registered run also met the criteria and is kept in `benchmarks/output/validate_xrd_real_uniaxial_before_fix.txt`.

## Reproduce

```bash
pip install -r requirements.txt
python benchmarks/benchmark_real.py               # Raman identification and mixtures
python benchmarks/validate_xrd_real.py            # cubic X-ray patterns
python benchmarks/validate_xrd_real_uniaxial.py   # tetragonal / hexagonal X-ray patterns
python benchmarks/figure_xrd_all.py               # the figure above
marimo run app/app.py                             # demo app (http://localhost:2718)
```

The data subsets are committed (`data/rruff_subset/`, `data/rruff_xrd_subset/`); to rebuild them from RRUFF, see [`util/readme.md`](util/readme.md). Literature search: `export VALENCY_TOKEN=...`, then `python -m src.ai.literature Zircon --topic xrd` (never commit the token).

Demo app tabs:

- **X-ray · Ramanujan theta**: pick any of the 111 RRUFF powder patterns; toggle the Ramanujan-theta lines; fitted a (and c), error vs RRUFF, reliability flags, closest garnet end-member.
- **Raman · identification**: pick a RRUFF sample; top-5 minerals by cosine similarity (leave-one-sample-out).
- **Literature · Valency**: live search with `VALENCY_TOKEN`, otherwise the saved run.

## Honest limits

- Tetragonal and hexagonal cells are refined within ±3 % of the RRUFF cell (refinement, not indexing from scratch); cubic cells need no prior.
- Lattice theta series are classical (Wang & Torquato, [Phys. Rev. Research 2024](https://arxiv.org/abs/2502.02819)). Our contribution is using Ramanujan's φ, ψ and Borwein's a(q) as an exact line generator inside an AI pipeline validated on measured data.
- Space-group absences are applied for cubic minerals only; X-ray mixtures and the X-ray unknown-phase test are still simulated.
- Claude (Anthropic) was used as a coding assistant.

**Acknowledgments:** Pushpender Kumar (India), whose review of the fit led us to find and fix the zero-shift bug.

---

## Earlier prototype: Spectral Identifier v1 (before the hackathon)

The sections below describe the earlier v1 / GTSF prototype (Raman and FTIR descriptors). It is kept for reference; the validated hackathon results are the ones above.

**Theta-Ramanujan Spectral Analysis Engine for Raman and FTIR material identification**

## Run the Minimal GTSF Descriptor Demo

```bash
python src/gtsf_minimal.py
```

This runs a tiny demo spectrum and prints the generated mathematical descriptors.

---

File: benchmarks/output/validate_xrd_real.txt
43 measured RRUFF powder patterns

mineral      RRUFF ID    lambda    a fit  a RRUFF    diff  explained  RMS deg  garnet guess
Almandine    R040076     1.5406  11.5442  11.5389  0.0053        93%    0.012     Almandine
Almandine    R040079     1.5406  11.5400  11.5379  0.0021        89%    0.019     Almandine
Almandine    R040168     1.5406  11.5874  11.5837  0.0037        59%    0.022   Spessartine
Almandine    R050029     1.5406  11.5521  11.5442  0.0079        71%    0.010     Almandine
Andradite    R040001     1.5406  12.0661  12.0630  0.0031        95%    0.014     Andradite
Andradite    R050256     1.5406  11.9463  11.9411  0.0052        94%    0.015     Andradite
Andradite    R050311     1.5406  11.9987  11.9779  0.0208        31%    0.046     Andradite
Andradite    R050377     1.5406  12.0864  12.0828  0.0036        71%    0.027     Andradite
Diamond      R050205     1.5406   3.5582   3.5640 -0.0058       100%    0.090              
Diamond      R050206     1.5406   3.5582   3.5680 -0.0098       100%    0.090              
Diamond      R050207     1.5406   3.5582   3.5580  0.0002       100%    0.090              
Fluorite     R040099     1.5406   5.4646   5.4639  0.0007       100%    0.004              
Fluorite     R050045     1.5406   5.4654   5.4645  0.0009        75%    0.007              
Fluorite     R050046     1.5406   5.4657   5.4639  0.0018        86%    0.008              
Fluorite     R050115     1.5406   5.4651   5.4644  0.0007        83%    0.008              
Franklinite  R070137     1.5406   8.4638   8.4661 -0.0023        28%    0.036              
Gahnite      R040027     1.5406   8.1002   8.0988  0.0014        75%    0.011              
Galena       R060187     1.5406   5.9406   5.9380  0.0026        91%    0.016              
Galena       R070325     1.5406   5.9397   5.9373  0.0024       100%    0.017              
Grossular    R040065     1.5406  11.8566  11.8517  0.0049       100%    0.010     Grossular
Grossular    R040066     1.5406  11.8706  11.8665  0.0041        93%    0.012     Grossular
Grossular    R050036     1.5406  11.8866  11.8851  0.0015       100%    0.021     Grossular
Grossular    R050081     1.5406  11.9713  11.9740 -0.0027        55%    0.053     Andradite
Halite       R070292     1.5406   5.6440   5.6417  0.0024       100%    0.006              
Halite       R070534     1.5406   5.6446   5.6415  0.0031       100%    0.004              
Magnetite    R060191     1.5406   8.3948   8.3961 -0.0013         6%    0.056              
Magnetite    R060656     1.5406   8.4180   8.4003  0.0177         8%    0.063              
Magnetite    R080025     1.5406   8.4094   8.3995  0.0099         7%    0.030              
Pyrope       R040159     1.5406  11.5379  11.5350  0.0029        88%    0.009     Almandine
Pyrope       R050112     1.5406  11.5374  11.5306  0.0068        79%    0.013     Almandine
Pyrope       R050113     1.5406  11.5742  11.5717  0.0025        87%    0.015   Spessartine
Pyrope       R050446     1.5406  11.5443  11.5411  0.0031        88%    0.010     Almandine
Spessartine  R050063     1.5406  11.6410  11.6359  0.0051        89%    0.014   Spessartine
Spessartine  R060177     1.5406  11.6539  11.6505  0.0034        71%    0.020   Spessartine
Spessartine  R060279     1.5406  11.6730  11.6798 -0.0068        25%    0.044   Spessartine
Spessartine  R060447     1.5406  11.6248  11.6205  0.0043        94%    0.018   Spessartine
Spinel       R050184     1.5406   8.0919   8.0898  0.0021        90%    0.010              
Spinel       R050259     1.5406   8.0926   8.0889  0.0037        83%    0.010              
Spinel       R050392     1.5406   8.0943   8.0911  0.0032        89%    0.008              
Spinel       R050411     1.5406   8.0909   8.0871  0.0038       100%    0.008              
Sylvite      R050166     1.5406   6.2950   6.2922  0.0029       100%    0.007              
Uvarovite    R061041     1.5406  11.9459  11.9433  0.0026        86%    0.014     Andradite

Summary: mean share of measured peaks explained 78%, mean RMS 0.024 deg
         |a fit - a RRUFF|: median 0.0031 A, max 0.0208 A (42 patterns with a header cell)
         garnets classified by fitted a: 14/20 (real garnets are solid solutions; end-member names are nominal)

File: benchmarks/output/validate_xrd_real_uniaxial.txt
mineral       RRUFF ID  system         a fit  a RRUFF    c fit  c RRUFF      da      dc explained   sig a   sig c  score  flags
Beryl         R040002   hexagonal-P   9.2148   9.2122   9.2001   9.1893  0.0026  0.0108      100%  0.0015  0.0028   1.00  -
Beryl         R050065   hexagonal-P   9.2248   9.2165   9.2186   9.2181  0.0083  0.0005      100%  0.0015  0.0008   1.00  -
Beryl         R050120   hexagonal-P   9.2048   9.2177   9.2016   9.2241 -0.0129 -0.0225      100%  0.0011  0.0012   1.00  few peaks
Beryl         R050121   hexagonal-P   9.2069   9.2129   9.1937   9.1980 -0.0060 -0.0043      100%  0.0032  0.0073   1.00  few peaks
Calcite       R040070   hexagonal-R   4.9912   4.9869  17.0710  17.0496  0.0043  0.0214      100%  0.0015  0.0072   1.00  few peaks
Calcite       R040170   hexagonal-R   4.9852   4.9828  17.1130  17.0984  0.0023  0.0146      100%  0.0017  0.0082   1.00  -
Calcite       R050009   hexagonal-R   4.9907   4.9892  17.0708  17.0620  0.0015  0.0088      100%  0.0015  0.0071   1.00  -
Calcite       R050048   hexagonal-R   4.9772   4.9793  17.0253  17.0244 -0.0021  0.0009      100%  0.0029  0.0120   1.00  few peaks
Cassiterite   R040017   tetragonal-P  4.7385   4.7374   3.1874   3.1864  0.0011  0.0010      100%  0.0007  0.0004   1.00  -
Cassiterite   R040072   tetragonal-P  4.7391   4.7376   3.1873   3.1865  0.0015  0.0008      100%  0.0006  0.0004   1.00  -
Cassiterite   R050502   tetragonal-P  4.7378   4.7369   3.1860   3.1852  0.0009  0.0008       76%  0.0009  0.0006   0.75  -
Cassiterite   R060563   tetragonal-P  4.7400   4.7385   3.1880   3.1869  0.0015  0.0011      100%  0.0007  0.0005   1.00  -
Chalcopyrite  R050208   tetragonal-I  5.2845   5.2892  10.4278  10.4202 -0.0047  0.0076       67%  0.0023  0.0057   0.63  -
Chalcopyrite  R050222   tetragonal-I  5.2799   5.2840  10.4432  10.4330 -0.0041  0.0102       18%  0.0019  0.0041   0.67  noisy
Chalcopyrite  R050559   tetragonal-I  5.2936   5.2901  10.4367  10.4235  0.0035  0.0132      100%  0.0012  0.0035   1.00  few peaks
Corundum      R040096   hexagonal-R   4.7612   4.7602  12.9998  12.9946  0.0010  0.0052       92%  0.0007  0.0019   0.92  -
Corundum      R060020   hexagonal-R   4.7630   4.7627  13.0033  13.0016  0.0003  0.0017       93%  0.0013  0.0038   0.93  -
Dolomite      R040030   hexagonal-R   4.8097   4.8079  16.0215  16.0091  0.0018  0.0124      100%  0.0009  0.0032   1.00  few peaks
Dolomite      R050129   hexagonal-R   4.8255   4.8220  16.1013  16.0995  0.0035  0.0018      100%  0.0040  0.0142   1.00  few peaks
Dolomite      R050241   hexagonal-R   4.8108   4.8070  16.0124  16.0031  0.0038  0.0093      100%  0.0012  0.0042   1.00  few peaks
Dolomite      R050272   hexagonal-R   4.8241   4.8212  16.0884  16.0910  0.0029 -0.0026      100%  0.0015  0.0068   1.00  -
Fluorapatite  R040098   hexagonal-P   9.3961   9.3925   6.8850   6.8839  0.0036  0.0011      100%  0.0012  0.0009   1.00  -
Fluorapatite  R050122   hexagonal-P   9.3970   9.3930   6.8852   6.8827  0.0040  0.0025       97%  0.0011  0.0014   0.96  -
Fluorapatite  R050192   hexagonal-P   9.4269   9.4242   6.8756   6.8738  0.0027  0.0018       94%  0.0017  0.0012   0.93  -
Fluorapatite  R050194   hexagonal-P   9.3750   9.3715   6.8817   6.8812  0.0035  0.0005       85%  0.0014  0.0010   0.82  -
Hematite      R040024   hexagonal-R   5.0410   5.0329  13.7530  13.7430  0.0081  0.0100       11%  0.0014  0.0044   1.00  noisy
Hematite      R050300   hexagonal-R   5.0380   5.0367  13.7564  13.7590  0.0013 -0.0026       10%  0.0017  0.0055   0.89  noisy
Hematite      R060190   hexagonal-R   5.1144   5.0353  13.5250  13.7440  0.0791 -0.2190       11%  0.0016  0.0050   0.14  noisy, unreliable
Hematite      R070240   hexagonal-R   5.0368   5.0322  13.7328  13.7300  0.0046  0.0028       11%  0.0016  0.0048   0.68  noisy
Magnesite     R040114   hexagonal-R   4.6377   4.6345  15.0401  15.0228  0.0032  0.0173       82%  0.0006  0.0039   0.81  -
Magnesite     R050443   hexagonal-R   4.6351   4.6343  15.0159  15.0175  0.0008 -0.0016      100%  0.0002  0.0007   1.00  few peaks
Magnesite     R050676   hexagonal-R   4.6425   4.6415  15.0745  15.0710  0.0009  0.0035      100%  0.0014  0.0037   1.00  -
Nepheline     R040025   hexagonal-P  10.0041  10.0011   8.3922   8.3855  0.0030  0.0067       88%  0.0011  0.0014   0.84  -
Quartz        R040031   hexagonal-P   4.9146   4.9134   5.4060   5.4042  0.0012  0.0018      100%  0.0014  0.0030   1.00  -
Quartz        R050125   hexagonal-P   4.9134   4.9130   5.4071   5.4049  0.0004  0.0022      100%  0.0009  0.0016   1.00  few peaks
Quartz        R060604   hexagonal-P   4.9175   4.9145   5.4108   5.4062  0.0030  0.0046      100%  0.0010  0.0022   1.00  few peaks
Rhodochrosite R040133   hexagonal-R   4.7734   4.7707  15.6701  15.6280  0.0027  0.0421       71%  0.0024  0.0074   0.69  -
Rhodochrosite R050019   hexagonal-R   4.7744   4.7806  15.6677  15.6740 -0.0062 -0.0063       56%  0.0017  0.0060   0.52  -
Rhodochrosite R050116   hexagonal-R   4.7647   4.7616  15.6642  15.6258  0.0031  0.0384      100%  0.0034  0.0133   1.00  few peaks
Rhodochrosite R100002   hexagonal-R   4.7720   4.7720  15.6693  15.6453 -0.0000  0.0240      100%  0.0028  0.0112   1.00  few peaks
Rutile        R040049   tetragonal-P  4.5963   4.5955   2.9610   2.9598  0.0008  0.0012       93%  0.0009  0.0005   0.93  -
Rutile        R050031   tetragonal-P  4.5972   4.5945   2.9607   2.9594  0.0027  0.0013      100%  0.0012  0.0007   1.00  -
Rutile        R050417   tetragonal-P  4.5986   4.5955   2.9609   2.9597  0.0031  0.0012      100%  0.0015  0.0009   1.00  -
Rutile        R060493   tetragonal-P  4.5975   4.5959   2.9611   2.9603  0.0016  0.0008       92%  0.0009  0.0005   0.91  -
Scheelite     R040172   tetragonal-I  5.2441   5.2434  11.3750  11.3747  0.0007  0.0003      100%  0.0009  0.0023   1.00  -
Scheelite     R040173   tetragonal-I  5.2457   5.2430  11.3800  11.3761  0.0027  0.0039      100%  0.0011  0.0028   1.00  -
Scheelite     R060417   tetragonal-I  5.2455   5.2443  11.3767  11.3759  0.0012  0.0008      100%  0.0008  0.0021   1.00  -
Siderite      R040034   hexagonal-R   4.6857   4.6819  15.3177  15.3031  0.0038  0.0146      100%  0.0042  0.0143   1.00  few peaks
Siderite      R050262   hexagonal-R   4.6738   4.6774  15.2966  15.3000 -0.0036 -0.0034       24%  0.0041  0.0094   0.78  noisy
Siderite      R050349   hexagonal-R   4.6900   4.6868  15.3992  15.3400  0.0032  0.0592       17%  0.0015  0.0062   0.78  noisy
Smithsonite   R040035   hexagonal-R   4.6595   4.6594  15.0614  15.0720  0.0001 -0.0106      100%  0.0014  0.0062   1.00  -
Smithsonite   R040051   hexagonal-R   4.6589   4.6560  15.0627  15.0540  0.0029  0.0087      100%  0.0011  0.0048   1.00  -
Vesuvianite   R050035   tetragonal-P 15.5661  15.5623  11.8045  11.8034  0.0038  0.0011       98%  0.0021  0.0019   0.93  -
Vesuvianite   R050056   tetragonal-P 15.5388  15.5331  11.8214  11.8147  0.0057  0.0067      100%  0.0019  0.0019   1.00  -
Vesuvianite   R050233   tetragonal-P 15.5543  15.5584  11.8316  11.8298 -0.0041  0.0018      100%  0.0036  0.0035   1.00  -
Vesuvianite   R050489   tetragonal-P 15.5882  15.5943  11.8241  11.8290 -0.0061 -0.0049       98%  0.0028  0.0019   0.93  -
Wulfenite     R050024   tetragonal-I  5.4378   5.4374  12.1063  12.1123  0.0004 -0.0060      100%  0.0009  0.0025   1.00  -
Wulfenite     R050149   tetragonal-I  5.4252   5.4310  12.1156  12.1192 -0.0058 -0.0036       65%  0.0010  0.0025   0.62  -
Wulfenite     R050501   tetragonal-I  5.4386   5.4357  12.1175  12.1147  0.0029  0.0028      100%  0.0006  0.0014   1.00  -
Xenotime-(Y)  R050178   tetragonal-I  6.9059   6.9042   6.0368   6.0355  0.0017  0.0013      100%  0.0010  0.0018   1.00  -
Xenotime-(Y)  R060428   tetragonal-I  6.8948   6.8915   6.0309   6.0282  0.0033  0.0027      100%  0.0024  0.0031   1.00  -
Zincite       R050419   hexagonal-P   3.2562   3.2549   5.2140   5.2119  0.0013  0.0021      100%  0.0005  0.0011   1.00  -
Zincite       R050492   hexagonal-P   3.2559   3.2538   5.2146   5.2100  0.0021  0.0046      100%  0.0009  0.0021   1.00  -
Zincite       R060027   hexagonal-P   3.2517   3.2504   5.2092   5.2074  0.0014  0.0018      100%  0.0007  0.0014   1.00  few peaks
Zircon        R050034   tetragonal-I  6.6102   6.6077   5.9994   5.9957  0.0025  0.0037      100%  0.0006  0.0010   1.00  -
Zircon        R050203   tetragonal-I  6.6052   6.6049   5.9815   5.9801  0.0003  0.0014      100%  0.0010  0.0011   1.00  -
Zircon        R050286   tetragonal-I  6.6154   6.6132   6.0039   6.0038  0.0022  0.0001      100%  0.0014  0.0024   1.00  -
Zircon        R050488   tetragonal-I  6.6082   6.6058   5.9840   5.9818  0.0024  0.0022      100%  0.0013  0.0015   1.00  -

68 patterns, 21 minerals
median |da| 0.0027 A, median |dc| 0.0031 A, both within 0.01 A: 76%, mean peaks explained 87%

Reliability flags (do not change the numbers above): 1 fits flagged unreliable, 7 noisy, 15 few peaks.
fits with an error >= 0.01 A: 16; of these flagged unreliable: 1; flagged unreliable but both errors < 0.01 A: 0
fits NOT flagged unreliable (67): median |da| 0.0027 A, median |dc| 0.0028 A, both within 0.01 A: 78%

File: benchmarks/output/validate_xrd_real_uniaxial_before_fix.txt
mineral       RRUFF ID  system         a fit  a RRUFF    c fit  c RRUFF      da      dc explained
Beryl         R040002   hexagonal-P   9.2132   9.2122   9.1982   9.1893  0.0010  0.0089      100%
Beryl         R050065   hexagonal-P   9.2186   9.2165   9.2081   9.2181  0.0021 -0.0100      100%
Beryl         R050120   hexagonal-P   9.2012   9.2177   9.2037   9.2241 -0.0165 -0.0204      100%
Beryl         R050121   hexagonal-P   9.2079   9.2129   9.1978   9.1980 -0.0050 -0.0002      100%
Calcite       R040070   hexagonal-R   4.9912   4.9869  17.0710  17.0496  0.0043  0.0214      100%
Calcite       R040170   hexagonal-R   4.9852   4.9828  17.1130  17.0984  0.0023  0.0146      100%
Calcite       R050009   hexagonal-R   4.9907   4.9892  17.0708  17.0620  0.0015  0.0088      100%
Calcite       R050048   hexagonal-R   4.9772   4.9793  17.0253  17.0244 -0.0021  0.0009      100%
Cassiterite   R040017   tetragonal-P  4.7385   4.7374   3.1874   3.1864  0.0011  0.0010      100%
Cassiterite   R040072   tetragonal-P  4.7391   4.7376   3.1873   3.1865  0.0015  0.0008      100%
Cassiterite   R050502   tetragonal-P  4.7378   4.7369   3.1860   3.1852  0.0009  0.0008       76%
Cassiterite   R060563   tetragonal-P  4.7400   4.7385   3.1880   3.1869  0.0015  0.0011      100%
Chalcopyrite  R050208   tetragonal-I  5.2845   5.2892  10.4278  10.4202 -0.0047  0.0076       67%
Chalcopyrite  R050222   tetragonal-I  5.2799   5.2840  10.4448  10.4330 -0.0041  0.0118       16%
Chalcopyrite  R050559   tetragonal-I  5.2936   5.2901  10.4367  10.4235  0.0035  0.0132      100%
Corundum      R040096   hexagonal-R   4.7612   4.7602  12.9998  12.9946  0.0010  0.0052       92%
Corundum      R060020   hexagonal-R   4.7630   4.7627  13.0033  13.0016  0.0003  0.0017       93%
Dolomite      R040030   hexagonal-R   4.8097   4.8079  16.0215  16.0091  0.0018  0.0124      100%
Dolomite      R050129   hexagonal-R   4.8225   4.8220  16.0750  16.0995  0.0005 -0.0245      100%
Dolomite      R050241   hexagonal-R   4.8108   4.8070  16.0124  16.0031  0.0038  0.0093      100%
Dolomite      R050272   hexagonal-R   4.8241   4.8212  16.0884  16.0910  0.0029 -0.0026      100%
Fluorapatite  R040098   hexagonal-P   9.3981   9.3925   6.8865   6.8839  0.0056  0.0026       97%
Fluorapatite  R050122   hexagonal-P   9.3986   9.3930   6.8851   6.8827  0.0056  0.0024       94%
Fluorapatite  R050192   hexagonal-P   9.4257   9.4242   6.8768   6.8738  0.0015  0.0030       94%
Fluorapatite  R050194   hexagonal-P   9.3750   9.3715   6.8817   6.8812  0.0035  0.0005       85%
Hematite      R040024   hexagonal-R   5.0410   5.0329  13.7530  13.7430  0.0081  0.0100       11%
Hematite      R050300   hexagonal-R   5.0380   5.0367  13.7564  13.7590  0.0013 -0.0026       10%
Hematite      R060190   hexagonal-R   5.1144   5.0353  13.5250  13.7440  0.0791 -0.2190       11%
Hematite      R070240   hexagonal-R   5.0368   5.0322  13.7328  13.7300  0.0046  0.0028       11%
Magnesite     R040114   hexagonal-R   4.6377   4.6345  15.0401  15.0228  0.0032  0.0173       82%
Magnesite     R050443   hexagonal-R   4.6358   4.6343  15.0190  15.0175  0.0015  0.0015      100%
Magnesite     R050676   hexagonal-R   4.6450   4.6415  15.0808  15.0710  0.0035  0.0098      100%
Nepheline     R040025   hexagonal-P  10.0056  10.0011   8.3909   8.3855  0.0045  0.0054       88%
Quartz        R040031   hexagonal-P   4.9146   4.9134   5.4060   5.4042  0.0012  0.0018      100%
Quartz        R050125   hexagonal-P   4.9134   4.9130   5.4071   5.4049  0.0004  0.0022      100%
Quartz        R060604   hexagonal-P   4.9175   4.9145   5.4108   5.4062  0.0030  0.0046      100%
Rhodochrosite R040133   hexagonal-R   4.7734   4.7707  15.6701  15.6280  0.0027  0.0421       71%
Rhodochrosite R050019   hexagonal-R   4.7744   4.7806  15.6677  15.6740 -0.0062 -0.0063       56%
Rhodochrosite R050116   hexagonal-R   4.7647   4.7616  15.6642  15.6258  0.0031  0.0384      100%
Rhodochrosite R100002   hexagonal-R   4.7720   4.7720  15.6693  15.6453 -0.0000  0.0240      100%
Rutile        R040049   tetragonal-P  4.5963   4.5955   2.9610   2.9598  0.0008  0.0012       93%
Rutile        R050031   tetragonal-P  4.5972   4.5945   2.9607   2.9594  0.0027  0.0013      100%
Rutile        R050417   tetragonal-P  4.5986   4.5955   2.9609   2.9597  0.0031  0.0012      100%
Rutile        R060493   tetragonal-P  4.5975   4.5959   2.9611   2.9603  0.0016  0.0008       92%
Scheelite     R040172   tetragonal-I  5.2437   5.2434  11.3790  11.3747  0.0003  0.0043      100%
Scheelite     R040173   tetragonal-I  5.2457   5.2430  11.3826  11.3761  0.0027  0.0065      100%
Scheelite     R060417   tetragonal-I  5.2455   5.2443  11.3801  11.3759  0.0012  0.0042      100%
Siderite      R040034   hexagonal-R   4.6857   4.6819  15.3177  15.3031  0.0038  0.0146      100%
Siderite      R050262   hexagonal-R   4.6738   4.6774  15.2966  15.3000 -0.0036 -0.0034       24%
Siderite      R050349   hexagonal-R   4.6900   4.6868  15.3992  15.3400  0.0032  0.0592       17%
Smithsonite   R040035   hexagonal-R   4.6612   4.6594  15.0656  15.0720  0.0018 -0.0064       89%
Smithsonite   R040051   hexagonal-R   4.6599   4.6560  15.0654  15.0540  0.0039  0.0114       89%
Vesuvianite   R050035   tetragonal-P 15.6231  15.5623  11.8279  11.8034  0.0608  0.0245       39%
Vesuvianite   R050056   tetragonal-P 15.6955  15.5331  12.0717  11.8147  0.1624  0.2570        5%
Vesuvianite   R050233   tetragonal-P 15.6080  15.5584  11.9036  11.8298  0.0496  0.0738       48%
Vesuvianite   R050489   tetragonal-P 15.6246  15.5943  11.9200  11.8290  0.0303  0.0910       51%
Wulfenite     R050024   tetragonal-I  5.4369   5.4374  12.1058  12.1123 -0.0005 -0.0065       62%
Wulfenite     R050149   tetragonal-I  5.4254   5.4310  12.1155  12.1192 -0.0056 -0.0037       65%
Wulfenite     R050501   tetragonal-I  5.4365   5.4357  12.1157  12.1147  0.0008  0.0010      100%
Xenotime-(Y)  R050178   tetragonal-I  6.9059   6.9042   6.0368   6.0355  0.0017  0.0013      100%
Xenotime-(Y)  R060428   tetragonal-I  6.8948   6.8915   6.0309   6.0282  0.0033  0.0027      100%
Zincite       R050419   hexagonal-P   3.2562   3.2549   5.2140   5.2119  0.0013  0.0021      100%
Zincite       R050492   hexagonal-P   3.2559   3.2538   5.2146   5.2100  0.0021  0.0046      100%
Zincite       R060027   hexagonal-P   3.2517   3.2504   5.2092   5.2074  0.0014  0.0018      100%
Zircon        R050034   tetragonal-I  6.6102   6.6077   5.9994   5.9957  0.0025  0.0037      100%
Zircon        R050203   tetragonal-I  6.6052   6.6049   5.9815   5.9801  0.0003  0.0014      100%
Zircon        R050286   tetragonal-I  6.6154   6.6132   6.0039   6.0038  0.0022  0.0001      100%
Zircon        R050488   tetragonal-I  6.6082   6.6058   5.9840   5.9818  0.0024  0.0022      100%

68 patterns, 21 minerals
median |da| 0.0026 A, median |dc| 0.0044 A, both within 0.01 A: 69%, mean peaks explained 83%
